Repository: Pallock-35/Reinforcement_Learning_Overhang

# PrusaSAM Dashboard Bridge API

**RL + CNN workflow:** see [RL_RUNBOOK.md](RL_RUNBOOK.md) for what to run during prints, CNN training, and labeling.

This project includes a small HTTP bridge named `dashboard_bridge.py`.

The bridge lets another program:

1. Fetch the latest thermal matrix.
2. Fetch OctoPrint bed and hotend temperatures.
3. Send G-code commands to OctoPrint.
4. Read the same combined dashboard data used by the browser dashboard.

The bridge listens on:

```text
http://127.0.0.1:8765
```

## Quick start

### 1. Create an OctoPrint API key file

Create a file named `api_key.py` in this folder:

```python
API_key = "your-octoprint-api-key"
```

This file is intentionally ignored by git.

You can also provide the key with an environment variable:

```bash
export PRUSASAM_OCTOPRINT_API_KEY="your-octoprint-api-key"
```

### 2. Start the dashboard bridge

Run:

```bash
python3 dashboard_bridge.py
```

You should see output like:

```text
Serving PrusaSAM dashboard bridge on http://127.0.0.1:8765
Thermal feed client listening on cimpi-prusamk4s.local:5001
```

Leave this process running while your other Python program talks to the API.

### 3. Optional: start the thermal stream server

The thermal matrix comes from the SenXor thermal stream server on TCP port `5001`.

Run this only on the machine connected to the SenXor MI48 camera:

```bash
python3 server.py
```

If the thermal stream is not running, the API still works, but thermal fields will show an error or `null`.

## Base URL

All examples below use this base URL:

```text
http://127.0.0.1:8765
```

If another computer needs to reach the bridge, start the bridge with a reachable host:

```bash
PRUSASAM_BRIDGE_HOST=0.0.0.0 python3 dashboard_bridge.py
```

Then use the bridge computer's IP address instead of `127.0.0.1`.

Example:

```text
http://192.168.1.25:8765
```

## Webcam photo logging

The desktop dashboard webcam stream can save a photo every 15 seconds.

The output folder is set in `prusa_dashboard.py`:

```python
WEBCAM_PHOTO_LOG_PATH = Path(__file__).resolve().parent / "webcam_photo_log"
WEBCAM_PHOTO_LOG_INTERVAL_SECONDS = 15.0
```

By default, photos are saved in:

```text
webcam_photo_log/
```

Example file name:

```text
webcam_20260617_063000.jpg
```

To change where photos are saved, edit `WEBCAM_PHOTO_LOG_PATH`.

To change how often photos are saved, edit `WEBCAM_PHOTO_LOG_INTERVAL_SECONDS`.

The generated photo folder is ignored by git.

## Endpoints

| Method | Path | Purpose |
|---|---|---|
| `GET` | `/api/health` | Check that the bridge is running. |
| `GET` | `/api/temperatures` | Fetch OctoPrint bed and hotend temperatures. |
| `GET` | `/api/thermal` | Fetch only the latest thermal camera frame. |
| `GET` | `/api/telemetry` | Fetch temperatures and thermal matrix together. |
| `GET` | `/api/dashboard` | Fetch the full browser dashboard payload. |
| `POST` | `/api/gcode` | Send G-code to OctoPrint. |

## Check bridge health

Use this to make sure the bridge is alive.

### curl

```bash
curl http://127.0.0.1:8765/api/health
```

### Python

```python
import json
from urllib.request import urlopen

with urlopen("http://127.0.0.1:8765/api/health", timeout=5) as response:
    data = json.loads(response.read().decode("utf-8"))

print(data)
```

Example response:

```json
{
  "ok": true,
  "time": "2026-06-09T21:04:12"
}
```

## Fetch temperatures

Use `/api/temperatures` when you only need bed and hotend temperature data.

### curl

```bash
curl http://127.0.0.1:8765/api/temperatures
```

### Python

```python
import json
from urllib.request import urlopen

BRIDGE_URL = "http://127.0.0.1:8765"

with urlopen(f"{BRIDGE_URL}/api/temperatures", timeout=10) as response:
    data = json.loads(response.read().decode("utf-8"))

bed = data["bed_temperature"]
hotend = data["temperatures"]["tool0"]

print("Bed actual:", bed["actual"])
print("Bed target:", bed["target"])
print("Hotend actual:", hotend["actual"])
print("Hotend target:", hotend["target"])
```

Example response:

```json
{
  "ok": true,
  "source": "octoprint",
  "updated_at": "2026-06-09 21:04:12",
  "bed_temperature": {
    "actual": 60.5,
    "target": 65.0,
    "offset": 0.0
  },
  "temperatures": {
    "bed": {
      "actual": 60.5,
      "target": 65.0,
      "offset": 0.0
    },
    "tool0": {
      "actual": 212.2,
      "target": 215.0,
      "offset": null
    }
  },
  "octoprint_url": "http://cimpi-prusamk4s.local"
}
```

## Fetch the thermal matrix

Use `/api/thermal` when you only need the thermal camera frame.

### curl

```bash
curl http://127.0.0.1:8765/api/thermal
```

### Python

```python
import json
from urllib.request import urlopen

BRIDGE_URL = "http://127.0.0.1:8765"

with urlopen(f"{BRIDGE_URL}/api/thermal", timeout=10) as response:
    data = json.loads(response.read().decode("utf-8"))

if not data["ok"]:
    print("No thermal frame:", data["error"])
else:
    thermal = data["thermal"]
    matrix = thermal["values"]

File: tensile_experiment_plan.json
{
  "status": "proposed_initial_screening",
  "material": "ABS",
  "specimens_per_plate": 2,
  "baseline_source": "Prusa profile from the selected Tensile Type V G-code inspected 2026-10-15",
  "baseline": {
    "nozzle_temperature_c": 260,
    "first_layer_nozzle_temperature_c": 260,
    "bed_temperature_c": 110,
    "first_layer_bed_temperature_c": 100,
    "extrusion_speed_profile_scale": 1.0,
    "normal_fan_percent": 10,
    "first_layers_without_fan": 4,
    "bridge_fan_percent": 20,
    "extrusion_multiplier": 1.0,
    "layer_height_mm": 0.2,
    "nozzle_diameter_mm": 0.4,
    "perimeters": 2,
    "infill_percent": 15,
    "infill_pattern": "grid"
  },
  "conditions": {
    "baseline": {
      "factor": "baseline",
      "level": "Prusa ABS baseline",
      "changes": {}
    },
    "speed60": {
      "factor": "speed",
      "level": "60 percent of baseline non-first-layer extrusion speed profile",
      "changes": {
        "extrusion_speed_profile_scale": 0.6
      }
    },
    "speed80": {
      "factor": "speed",
      "level": "80 percent of baseline non-first-layer extrusion speed profile",
      "changes": {
        "extrusion_speed_profile_scale": 0.8
      }
    },
    "fan0": {
      "factor": "fan",
      "level": "0 percent normal part cooling",
      "changes": {
        "normal_fan_percent": 0
      }
    },
    "fan30": {
      "factor": "fan",
      "level": "30 percent normal part cooling",
      "changes": {
        "normal_fan_percent": 30
      }
    },
    "nozzle250": {
      "factor": "nozzle",
      "level": "250 C after first layer",
      "changes": {
        "nozzle_temperature_c": 250
      }
    },
    "nozzle255": {
      "factor": "nozzle",
      "level": "255 C after first layer",
      "changes": {
        "nozzle_temperature_c": 255
      }
    },
    "flow095": {
      "factor": "flow",
      "level": "0.95 slicer extrusion multiplier; M221 stays 100 percent",
      "changes": {
        "extrusion_multiplier": 0.95
      }
    },
    "flow105": {
      "factor": "flow",
      "level": "1.05 slicer extrusion multiplier; M221 stays 100 percent",
      "changes": {
        "extrusion_multiplier": 1.05
      }
    }
  },
  "interpretation": [
    "For three specimens per condition: one two-specimen plate plus one one-specimen plate. Nine conditions require 18 jobs / 27 specimens.",
    "Optional final baseline check: one additional specimen makes 19 jobs / 28 specimens, or repeat the full 2+1 baseline group for 20 jobs / 30 specimens.",
    "Numerical levels are a proposed screening design, not a validated optimum or a guaranteed printability range.",
    "Only use nozzle levels inside the actual filament manufacturer's stated range.",
    "Preserve first-layer conditions. In the fan sweep change normal fan min/max only; keep bridge fan, disabled initial layers, and cooling slowdown rules unchanged.",
    "For speed scale non-first-layer extrusion feature speed settings together; leave travel, first-layer speed, acceleration and volumetric limits unchanged. Verify sliced speeds differ in the actual specimen paths; cooling and volumetric limits may dominate.",
    "For flow vary the slicer extrusion multiplier, not both multiplier and M221.",
    "The collector records declared conditions and actual G-code; it does not apply or certify them.",
    "Specimens from one plate share print history. Record sequential print order and plate position; the second object begins on a bed already heated by the first print."
  ],
  "references": [
    "https://help.prusa3d.com/article/abs_2058",
    "https://help.prusa3d.com/article/max-volumetric-speed_127176"
  ],
  "target_specimens_per_condition": 3,
  "plates_per_condition": [
    2,
    1
  ],
  "print_sequence": "sequential_complete_objects"
}
